Repository: Hyeon0024/GUI_exe

# NaOH Lignin Removal Predictor

A Streamlit GUI for predicting **lignin removal (%)** from lignocellulosic biomass under NaOH alkaline pretreatment, using pre-trained machine learning models.

## Overview

Given four process parameters, the app predicts lignin removal using five candidate regression models and lets you compare their predictions, uncertainty, and sensitivity interactively.

**Input parameters**

| Parameter | Description | Training range |
|---|---|---|
| Severity Factor (R₀) | log₁₀ severity factor of the pretreatment | 4.25 – 4.95 |
| Bark inclusion | whether the biomass sample includes bark | 0 (without) / 1 (with) |
| Pretreatment Time (h) | duration of NaOH pretreatment | 12 – 24 |
| NaOH Concentration (%) | NaOH solution concentration (w/v) | 0.5 – 2.0 |

**Models** (ranked by test R², random 80/20 split, mean ± std over 5 repeats)

| Model | Test R² | Test RMSE (%) |
|---|---|---|
| XGBoost | 0.9848 ± 0.0135 | 0.2984 ± 0.0893 |
| Extra Trees | 0.9533 ± 0.0868 | 0.3911 ± 0.4730 |
| SVR | 0.9239 ± 0.0647 | 0.6899 ± 0.2972 |
| Random Forest | 0.9193 ± 0.0548 | 0.7281 ± 0.2556 |
| Polynomial Ridge | 0.6548 ± 0.1272 | 1.5514 ± 0.1243 |

## Features

- **Prediction** — gauge chart with predicted lignin removal, comparison to training mean, percentile, and an approximate 95% interval (±2×Test RMSE).
- **Extrapolation warning** — flags inputs that fall outside the training data's discrete experimental levels.
- **Sensitivity analysis** — sweeps one feature across its experimental range while holding the others fixed, showing predictions from all five models at once.
- **Multi-model comparison** — side-by-side point predictions with error bars for the current input.
- **Training data distribution** — histogram and summary statistics of the observed lignin removal values, with the current prediction overlaid.

## Project structure

```
GUI_exe/
├── data/
│   └── wood_lignin_NaOH.csv       # training data (36 experimental conditions)
├── models/
│   ├── tuned_xgboost.pkl
│   ├── tuned_extra_trees.pkl
│   ├── tuned_svr.pkl
│   ├── tuned_random_forest.pkl
│   └── tuned_polynomial_ridge.pkl
├── scripts/
│   └── predict_gui.py             # Streamlit app
└── run_gui.bat                    # Windows launcher
```

## Usage

**Windows**

Double-click `run_gui.bat`, or run it from a terminal:

```bat
run_gui.bat
```

**Cross-platform**

```bash
python -m streamlit run scripts/predict_gui.py
```

The app opens in your browser at `http://localhost:8501`.

## Notes

- All performance metrics are computed on a held-out test set (random 80/20 split, *n* = 108 samples from 36 experimental conditions, repeated 5× with `random_state=42–46`), not on the training set.
- Predictions for inputs outside the discrete levels used during training (R₀, time, concentration) are extrapolations and are flagged in the UI accordingly.

File: data/wood_lignin_NaOH.csv
Severity Factor (Ro),Bark_Binary,Pretreatment_Time (h),Chemical,Chemical_Concentration (%),Raw_lignin,Lignin_Content,Lignin_Removeal (%)
4.25,1,12,NaOH,0.5,48.19476648,27.85944336,20.33532312
4.25,1,24,NaOH,0.5,48.19476648,23.83303059,24.36173589
4.25,0,12,NaOH,0.5,46.77734375,31.91,14.86734375
4.25,0,24,NaOH,0.5,46.77734375,29.09831701,17.67902674
4.73,1,12,NaOH,0.5,43.95424837,30.55803982,13.39620855
4.73,1,24,NaOH,0.5,43.95424837,33.63938093,10.31486744
4.73,0,12,NaOH,0.5,47.16242661,29.49374156,17.66868505
4.73,0,24,NaOH,0.5,47.16242661,28.64100771,18.5214189
4.95,1,12,NaOH,0.5,44.17604236,25.2676704,18.90837196
4.95,1,24,NaOH,0.5,44.17604236,27.38959181,16.78645055
4.95,0,12,NaOH,0.5,48.50260417,32.5051701,15.99743407
4.95,0,24,NaOH,0.5,48.50260417,32.90389471,15.59870946
4.25,1,12,NaOH,1,48.19476648,34.65056911,13.54419737
4.25,1,24,NaOH,1,48.19476648,33.82023529,14.37453119
4.25,0,12,NaOH,1,46.77734375,31.65253553,15.12480822
4.25,0,24,NaOH,1,46.77734375,32.53847747,14.23886628
4.73,1,12,NaOH,1,43.95424837,32.11655857,11.8376898
4.73,1,24,NaOH,1,43.95424837,32.68566593,11.26858244
4.73,0,12,NaOH,1,47.16242661,34.8976444,12.26478221
4.73,0,24,NaOH,1,47.16242661,32.27774483,14.88468178
4.95,1,12,NaOH,1,44.17604236,30.55304604,13.62299632
4.95,1,24,NaOH,1,44.17604236,29.99599379,14.18004857
4.95,0,12,NaOH,1,48.50260417,33.23600414,15.26660003
4.95,0,24,NaOH,1,48.50260417,32.64496684,15.85763733
4.25,1,12,NaOH,2,48.19476648,33.5455514,14.64921508
4.25,1,24,NaOH,2,48.19476648,32.63673471,15.55803177
4.25,0,12,NaOH,2,46.77734375,30.00597178,16.77137197
4.25,0,24,NaOH,2,46.77734375,32.19920522,14.57813853
4.73,1,12,NaOH,2,43.95424837,31.69387987,12.2603685
4.73,1,24,NaOH,2,43.95424837,30.3116311,13.64261727
4.73,0,12,NaOH,2,47.16242661,32.52430473,14.63812188
4.73,0,24,NaOH,2,47.16242661,30.35681558,16.80561103
4.95,1,12,NaOH,2,44.17604236,29.77325133,14.40279103
4.95,1,24,NaOH,2,44.17604236,29.82342736,14.352615
4.95,0,12,NaOH,2,48.50260417,31.99633804,16.50626613
4.95,0,24,NaOH,2,48.50260417,31.48426543,17.01833874
